Repository: zhonganr/Optimization-alloy-design

# Multi-Criteria Alloy Pareto Prototype

This prototype implements the multi-objective, constraint-aware design workflow and the exhaustive-screening idea introduced in the following works:

1. Menou, E., Ramstein, G., Bertrand, E., & Tancret, F. (2016). *Multi-objective constrained design of nickel-base superalloys using data mining- and thermodynamics-driven genetic algorithms.* **Modelling and Simulation in Materials Science and Engineering**, 24(5), 055001.
2. Menou, E., Rame, J., Desgranges, C., Ramstein, G., & Tancret, F. (2019). *Computational design of a single crystal nickel-based superalloy with improved specific creep endurance at high temperature.* **Computational Materials Science**, 170, 109194.

## Key Features

- **NSGA-II genetic algorithm** for multi-objective alloy design.
- **Constraint-aware Pareto ranking** where feasible alloys dominate infeasible ones.
- **Brute-force enumeration** for small composition spaces or coarse grids.
- **Swappable surrogate evaluator** so CALPHAD, Thermo-Calc, Gaussian-process, or lab models can replace the included demo heuristics.

The included evaluator is intentionally lightweight and illustrative. It approximates nickel-base superalloy objectives such as cost, density, creep-strength proxy, lattice-misfit proxy, and microstructural constraints. It is not a validated materials model.

## Quick Start

```bash
python -m venv .venv
source .venv/bin/activate
python -m pip install -e .
alloy-pareto --mode ga --population 80 --generations 80 --seed 7 --output results/pareto_ga.csv
```

Without installing the package:

```bash
PYTHONPATH=src python -m alloy_pareto --mode ga --population 80 --generations 80 --seed 7
```

Run a coarse brute-force baseline:

```bash
PYTHONPATH=src python -m alloy_pareto --mode brute-force --step 5 --max-evaluations 200000 --output results/pareto_bruteforce.csv
```

Choose the evaluator data source:

```bash
PYTHONPATH=src python -m alloy_pareto --mode ga --data-source placeholder
PYTHONPATH=src python -m alloy_pareto --mode ga --data-source paper
```

`placeholder` uses the original toy formulas and broad prototype bounds. `paper` uses numerical data extracted from the papers where it is directly reusable: Paper [2] Table 3 density coefficients and compatible Paper [2] Table 4 search bounds. Creep strength, cost, BTR, TCP risk, and corrosion proxies remain placeholders because the PDFs do not include the complete raw training databases or trained Gaussian-process models.

Run tests:

```bash
PYTHONPATH=src python -m unittest discover -s tests
```

## Model Structure

Decision variables are alloying-element wt% values. Nickel is automatically computed as the balance:

```text
Ni = 100 - sum(alloying elements)
```

Default decision elements are:

```text
Al, Ti, Cr, Co, Mo, W, Nb, Ta
```

Default objectives:

- maximize `creep_strength_proxy_mpa`
- minimize `cost_usd_per_kg`
- minimize `density_g_cm3`

# Extracted Numerical Data From Provided Papers

These CSV files contain numerical values explicitly visible in `paper1.pdf` and `paper2.pdf` after text extraction. They are intended as provenance-tracked reference data for building a better prototype.

Important limitations:

- The complete raw training databases used by the papers are not present in the PDFs.
- `paper2.pdf` states that processed data required to reproduce the findings cannot be shared for legal or ethical reasons.
- Figure-only data were not digitized, because digitization from plots would create approximate values rather than validated raw data.
- Some tables are fragmented by PDF text extraction; ambiguous values are marked with `NA` or explained in the `notes` column.

Files:

- `paper1_search_space_bounds.csv`: Table 3 search-space bounds from paper1.
- `paper1_selected_alloys_table4_composition_properties.csv`: Table 4 nominal compositions, normalized costs, misfit and BTR from paper1.
- `paper1_table5_equilibrium_constitution_750C.csv`: Table 5 Thermo-Calc equilibrium constitution at 750 °C from paper1.
- `paper1_table6_predicted_properties_750C.csv`: Table 6 predicted/measured comparison properties at 750 °C from paper1.
- `paper2_table1_creep_database_variable_ranges.csv`: Table 1 variable ranges for the creep rupture stress database from paper2.
- `paper2_table2_lattice_misfit_coefficients.csv`: Table 2 Vegard coefficients for lattice-misfit calculation from paper2.
- `paper2_table3_density_model_coefficients.csv`: Table 3 density model coefficients from paper2.
- `paper2_table4_search_space_bounds.csv`: Table 4 grid-search bounds from paper2.
- `paper2_screening_summary.csv`: Numerical screening counts and thresholds reported in paper2 text.

Use these to replace some prototype placeholders carefully. For example, `paper2_table3_density_model_coefficients.csv` can replace the current simplistic density mixture rule, but the creep-strength model still needs the original trained Gaussian-process model or an independently rebuilt dataset.

File: data/extracted/paper1_selected_alloys_table4_composition_properties.csv
source_paper,source_table,source_lines,alloy,Ni_wt_pct,Co_wt_pct,Fe_wt_pct,Cr_wt_pct,Mo_wt_pct,W_wt_pct,Nb_wt_pct,Al_wt_pct,Ti_wt_pct,C_wt_pct,cost_pct_of_Ni,delta_per_mille,BTR_K,notes
paper1,Table 4,1271-1345,Inconel 740H,~50,20.0,1.0,24.5,0.1,NA,1.5,1.35,1.35,0.04,132,15,180,nominal composition and calculated quantities from paper table; approximate Ni indicated by ~ in paper
paper1,Table 4,1271-1345,Haynes 282,~57,10.0,NA,20.0,8.5,NA,NA,1.5,2.1,0.06,126,-4,94,nominal composition and calculated quantities from paper table; approximate Ni indicated by ~ in paper
paper1,Table 4,1271-1345,Alloy A,~49,18.9,6.2,19.0,0.1,2.5,NA,2.6,1.9,0.09,124,7,93,proposed optimized alternative from paper1; approximate Ni indicated by ~ in paper

File: data/extracted/paper2_screening_summary.csv
source_paper,source_lines,stage,value,unit,notes
paper2,526-530,initial_search_space,293000000,alloys,systematic grid-search space size
paper2,637-644,CRS_threshold_950C_1100h,300,MPa,augmented CRS threshold
paper2,637-644,CRS_threshold_1050C_110h,200,MPa,augmented CRS threshold
paper2,637-644,CRS_threshold_1050C_550h,150,MPa,augmented CRS threshold
paper2,637-644,CRS_threshold_1200C_510h,55,MPa,augmented CRS threshold
paper2,643-644,after_CRS_screen,69000000,alloys,alloys passing augmented CRS screen
paper2,645-646,density_threshold,9.05,g_cm3,predicted density upper bound
paper2,645-646,after_density_screen,44000000,alloys,alloys passing density screen
paper2,648-649,TCP_threshold,6,mol_pct,maximum allowed TCP phase content
paper2,648-649,after_first_thermodynamic_screen,4000000,alloys,approximately remaining after phase/TCP screen
paper2,650-650,freckles_disqualified,500000,alloys,alloys rejected by freckles resistance criterion
paper2,681-688,final_candidates,182772,alloys,alloys following all specifications
paper2,687-688,candidate_families,222,families,groups sharing identical alloying elements
paper2,749-752,pareto_after_candidates,324,alloys,Pareto-optimal candidates by density and creep rupture stresses
paper2,753-756,hand_picked_candidates,15,alloys,selected for validation according to gamma prime and CRS/density criteria
paper2,753-755,gamma_prime_selection_min,60,mol_pct,selected candidate gamma prime lower bound at 950 C
paper2,753-755,gamma_prime_selection_max,80,mol_pct,selected candidate gamma prime upper bound at 950 C
paper2,755-756,CRS_1200C_density_ratio_min,7,MPa_cm3_g_minus1,selected candidate lowered CRS at 1200 C divided by density
paper2,760-785,space_reduction,99.9999,percent,reported reduction of design space

File: data/extracted/paper2_table1_creep_database_variable_ranges.csv
source_paper,source_table,source_lines,variable,unit,minimum,maximum,notes
paper2,Table 1,198-245,Al,wt_pct,0.39,9,range of variables in creep rupture stress database
paper2,Table 1,198-245,Co,wt_pct,0,17,range of variables in creep rupture stress database
paper2,Table 1,198-245,Cr,wt_pct,0,16,range of variables in creep rupture stress database
paper2,Table 1,198-245,Hf,wt_pct,0,2,range of variables in creep rupture stress database
paper2,Table 1,198-245,Mo,wt_pct,0,13,range of variables in creep rupture stress database
paper2,Table 1,198-245,Nb,wt_pct,0,4,range of variables in creep rupture stress database
paper2,Table 1,198-245,Re,wt_pct,0,11.5,range of variables in creep rupture stress database
paper2,Table 1,198-245,Ru,wt_pct,0,9.7,range of variables in creep rupture stress database
paper2,Table 1,198-245,Ta,wt_pct,0,12.1,range of variables in creep rupture stress database
paper2,Table 1,198-245,Ti,wt_pct,0,5,range of variables in creep rupture stress database
paper2,Table 1,198-245,W,wt_pct,0,18.6,range of variables in creep rupture stress database
paper2,Table 1,198-245,Temperature,C,650,1204,range of variables in creep rupture stress database
paper2,Table 1,198-245,Time to rupture,log_h,-0.90,4.32,range of variables in creep rupture stress database
paper2,Table 1,198-245,Creep rupture stress,log_MPa,1.15,2.99,range of variables in creep rupture stress database

File: data/extracted/paper2_table2_lattice_misfit_coefficients.csv
source_paper,source_table,source_lines,term,gamma_Caron_A,gamma_Kablov_A,gamma_prime_Caron_A,gamma_prime_Kablov_A,notes
paper2,Table 2,198-420,c,3.524,3.5219,3.57,3.5691,lattice parameter constant or Vegard coefficient
paper2,Table 2,198-420,Al,0.179,0.221,0,0,lattice parameter constant or Vegard coefficient
paper2,Table 2,198-420,Co,0.0196,0.059,-0.0042,-0.002,lattice parameter constant or Vegard coefficient
paper2,Table 2,198-420,Cr,0.110,0.122,-0.004,0.014,lattice parameter constant or Vegard coefficient
paper2,Table 2,198-420,Hf,1,1.559,0.7,1.339,lattice parameter constant or Vegard coefficient
paper2,Table 2,198-420,Mo,0.478,0.412,0.208,0.097,lattice parameter constant or Vegard coefficient
paper2,Table 2,198-420,Nb,0.7,0.595,0.46,0.275,lattice parameter constant or Vegard coefficient
paper2,Table 2,198-420,Re,0.441,0.382,0.262,-0.504,lattice parameter constant or Vegard coefficient
paper2,Table 2,198-420,Ru,0.3125,0.303,0.1335,0.083,lattice parameter constant or Vegard coefficient
paper2,Table 2,198-420,Ta,0.7,0.693,0.5,0.398,lattice parameter constant or Vegard coefficient
paper2,Table 2,198-420,Ti,0.422,0.302,0.258,0.149,lattice parameter constant or Vegard coefficient
paper2,Table 2,198-420,W,0.444,0.435,0.194,0.151,lattice parameter constant or Vegard coefficient; OCR showed comma in last value
